Repository: taarunn99/lapizblue-catalogue

# LapizBlue Catalogue

**Cross-reference catalogue for UAE construction chemicals — 198 products across 10 brands.**

A fast, offline-capable web app for LapizBlue's sales team and showroom staff. When a customer asks *"what's the Matex equivalent of MAPEI Keraflex Maxi S1?"* this app answers in one search.

Built with Next.js 16, React 19, Tailwind CSS, and Fuse.js. Pre-renders all 221 pages at build time — loads instantly, works offline, installable as a PWA.

---

## What's inside

| Brand | Products | Origin |
|---|---|---|
| MAPEI | 61 | Italy |
| Weber (Sodamco Weber) | 38 | France |
| Vetonit / Saveto | 32 | Saudi Arabia |
| Pidilite / Grupo Puma | 26 | India / Spain |
| Matex | 15 | UAE |
| Laticrete | 10 | USA |
| Kerakoll | 8 | Italy |
| X-Chem | 6 | UAE |
| X-Calibur | 2 | USA |
| **Total** | **198** | |

Across 8 categories: Tile Adhesives, Tile Grouts, Concrete Repair, Waterproofing, Flooring Systems, Primers & Bonding, Sealants & Joints, Specialty Adhesives.

Every product includes classification (C1/C2/TE/S1, CG1/CG2, R/RG, CM), coverage, strength values, pack size, pot life, open time, cure time, colours, certifications, application areas, and a direct link to the brand's official TDS.

---

## Features

- **Instant cross-brand search** — Fuse.js fuzzy search (⌘K / Ctrl+K). Matches by product name, classification, brand, or application.
- **Alternatives engine** — For every product, finds equivalents in other brands using classification tokens (C2TE S1 matches C2TE S1 first, then C2 family, then category-only). Colour-coded: 🟢 direct / 🟡 substitute / 🟠 next-best.
- **Coverage calculator** — Enter site area and thickness, get material required (kg) and bags needed. Handles both flat (kg/m²) and per-mm (kg/m²/mm) coverage formulas.
- **Side-by-side compare** — Up to 3 products. "Differences only" toggle hides matching rows so spec deltas pop.
- **WhatsApp sharing** — One tap. Generates a pre-filled message with product name, classification, coverage, pack size, and URL. Email and copy-link fallbacks included.
- **Offline / PWA** — Installable. Service worker caches pages and static assets. Works without Wi-Fi (TDS PDFs require connection, but the catalogue doesn't).
- **TDS links auto-update** — We link to each brand's official TDS URL rather than re-hosting PDFs. Brands update their datasheets without us needing to sync.
- **Recently viewed** — Persisted via localStorage.

---

## Tech stack

- **Next.js 15** (App Router, React Server Components, static generation)
- **React 19**
- **TypeScript** (strict mode)
- **Tailwind CSS 3.4** with custom design tokens
- **Fuse.js 7** for fuzzy search
- **GSAP** installed (currently using native IntersectionObserver for scroll reveals — GSAP available for future animation upgrades)
- **Fonts**: Manrope (body) + Fraunces (display accents), loaded from Google Fonts

Design: refined minimalism — hairline borders, generous whitespace, editorial section marks (001/002/003/004), dotted dividers, tabular numerals for specs. Sister site to lapizblue.com.

---

## Running locally

Prerequisites: Node.js 18.18+ or 20+.

```bash
npm install
npm run dev
```

Open [http://localhost:3000](http://localhost:3000).

To build for production:

```bash
npm run build
npm start
```

The build generates 221 static pages (198 products + 10 brands + 8 categories + home + brands + compare + 404).

---

## Deploying to Vercel

The repository is ready for Vercel — no config needed.

1. Push this repo to GitHub (or GitLab / Bitbucket).
2. Go to [vercel.com/new](https://vercel.com/new) → Import the repo.
3. Vercel auto-detects Next.js. Click **Deploy**. Done.

Vercel handles the rest: CDN, HTTPS, preview deploys on every push, edge caching for the static HTML.

Recommended: connect a custom domain like `catalogue.lapizblue.com` in the Vercel project settings.

---

## Project structure

```
lapizblue-catalogue/
├── data/                          # Raw extracted product data (per brand)
│   └── extracted/
│       ├── mapei/products.json
│       ├── weber/products.json
│       ├── laticrete/products.json
│       ├── kerakoll/products.json
│       ├── pidilite/products.json
│       ├── xchem/products.json
│       ├── xcalibur/products.json
│       ├── vetonit/products.json
│       ├── matex/products.json
│       └── all_products.json      # Unified 198-product dataset

## Updating product data

1. Edit the relevant `data/extracted/{brand}/products.json` file.
2. Regenerate the unified dataset:

   ```bash
   python3 -c "
   import json
   all_products = {}
   for brand in ['mapei','weber','laticrete','kerakoll','pidilite','xchem','xcalibur','vetonit','matex']:
       with open(f'data/extracted/{brand}/products.json') as f:
           all_products.update(json.load(f))
   json.dump(all_products, open('src/data/products.json', 'w'), indent=2)
   print(f'Wrote {len(all_products)} products')
   "
   ```

3. Redeploy. Vercel picks up the change on the next push.

---

File: src/data/products.json (part 1 of 6)
{
  "mapei-mapeset": {
    "id": "mapei-mapeset",
    "brand": "mapei",
    "name": "MAPESET",
    "category": "tile-adhesives",
    "description": "Cementitious adhesive with no vertical slip for internal and external bonding of ceramic tiles and mosaics, single-fired and double-fired tiles for floors and walls.",
    "classification": "C1",
    "classification_detail": "Normal (1) cementitious (C) adhesive (EN 12004 / ISO 13007-1)",
    "coverage": {
      "value": "2-5",
      "unit": "kg/m\u00b2"
    },
    "strength": {
      "bond": "Meets C1 EN 12004 (\u22650.5 N/mm\u00b2)"
    },
    "pack_size": [
      "20 kg bag",
      "25 kg bag"
    ],
    "pot_life": "6-8 hours",
    "open_time": "> 20 minutes",
    "grouting_wait": {
      "walls": "4-8 hours",
      "floors": "24 hours"
    },
    "light_traffic": "~24 hours",
    "ready_for_use": "~14 days",
    "colors": [
      "grey",
      "white"
    ],
    "certifications": [
      "EMICODE EC1 R Plus"
    ],
    "application_areas": [
      "Internal and external walls/floors",
      "Ceramic tiles, mosaics, single- & double-fired tiles"
    ],
    "tds_url": "https://www.mapei.com/ae/en/products-and-solutions/products/detail/mapeset",
    "tds_direct": "https://cdnmedia.mapei.com/docs/librariesprovider59/products-documents/1_00095_mapeset_en-ae_570b20a991a04ad3b8dc8ecb4d4ae07d.pdf",
    "gcc_site": "mapei.com/ae/en"
  },
  "mapei-keraset": {
    "id": "mapei-keraset",
    "brand": "mapei",
    "name": "KERASET",
    "category": "tile-adhesives",
    "description": "Dry-set mortar for interior/exterior residential and light commercial floor and wall applications. C1 classification when mixed with water.",
    "classification": "C1",
    "classification_detail": "Normal cementitious adhesive (C1 with water; C2ES1P1 with Keraply additive)",
    "coverage": {
      "value": "2-5",
      "unit": "kg/m\u00b2"
    },
    "strength": {
      "bond": "Exceeds ANSI A118.1 (with water); ANSI A118.4/A118.11 (with Keraply)"
    },
    "pack_size": [
      "25 kg bag"
    ],
    "pot_life": "Standard",
    "open_time": "Standard",
    "colors": [
      "grey",
      "white"
    ],
    "application_areas": [
      "Interior/exterior floor and wall residential & light commercial"
    ],
    "tds_url": "https://www.mapei.com/ae/en/products-and-solutions/products/detail/keraset",
    "gcc_site": "mapei.com/ae/en"
  },
  "mapei-kerabond-t": {
    "id": "mapei-kerabond-t",
    "brand": "mapei",
    "name": "KERABOND T",
    "category": "tile-adhesives",
    "description": "Cementitious adhesive with no vertical slip for ceramic tiles (thickness of adhesive up to 5 mm).",
    "classification": "C1T",
    "classification_detail": "Normal (1) slip-resistant (T) cementitious (C) adhesive (EN 12004)",
    "coverage": {
      "value": "2-5",
      "unit": "kg/m\u00b2",
      "notes": "Mosaics ~2-3, medium tiles ~4-5, large tiles >6, spot-bonding insulation 0.5-1.5"
    },
    "strength": {
      "bond": "1.4 N/mm\u00b2 initial adhesion at 28 days"
    },
    "pack_size": [
      "25 kg bag",
      "4\u00d75 kg Alupack"
    ],
    "pot_life": "> 8 hours",
    "open_time": "20 minutes",
    "grouting_wait": {
      "walls": "4-8 hours",
      "floors": "24 hours"
    },
    "light_traffic": "~24 hours",
    "ready_for_use": "~14 days",
    "service_temp": "-30\u00b0C to +90\u00b0C",
    "thickness_range": "up to 5 mm",
    "colors": [
      "grey",
      "white"
    ],
    "mix_ratio": "100 parts powder : 24-26 parts water",
    "certifications": [
      "EMICODE EC1 R Plus"
    ],
    "application_areas": [
      "Indoor/outdoor ceramic tiles and mosaics",
      "Walls, floors, ceilings",
      "Spot-bonding insulation"
    ],
    "tds_url": "https://www.mapei.com/ae/en/products-and-solutions/products/detail/kerabond-t",
    "gcc_site": "mapei.com/ae/en"
  },
  "mapei-kerabond-plus": {
    "id": "mapei-kerabond-plus",
    "brand": "mapei",
    "name": "KERABOND PLUS",
    "category": "tile-adhesives",
    "description": "Improved cementitious adhesive with extended open time for bonding all types of ceramic tile and mosaic on internal and external floors, walls and ceilings.",
    "classification": "C2E",
    "classification_detail": "Cementitious (C), improved (2), extended open time (E). When mixed with Isolastic: C2ES2",
    "coverage": {
      "value": "2-5",
      "unit": "kg/m\u00b2"
    },
    "strength": {
      "bond": "Meets C2 EN 12004 (\u22651.0 N/mm\u00b2)"
    },
    "pack_size": [
      "25 kg bag"
    ],
    "pot_life": "> 8 hours",
    "open_time": "Extended",
    "colors": [
      "grey",
      "white"
    ],
    "application_areas": [
      "Ordinary/suspended concrete slabs",
      "Renders or cement mortar walls",
      "Gypsum substrates/anhydrite with Primer G",
      "Spot-bonding insulation"
    ],
    "certifications": [
      "LGAI TT No. 16/12733-1528",
      "LGAI TT No. 16/12733-1529"
    ],
    "tds_url": "https://www.mapei.com/ae/en/products-and-solutions/products/detail/kerabond-plus",
    "tds_direct": "https://cdnmedia.mapei.com/docs/librariesprovider8/products-documents/1_00087_kerabond-plus_en_1c9689a0367248bfaadbdb7c8e3a29ae.pdf",
    "gcc_site": "mapei.com/ae/en"
  },
  "mapei-adesilex-p7": {
    "id": "mapei-adesilex-p7",
    "brand": "mapei",
    "name": "ADESILEX P7",
    "category": "tile-adhesives",
    "description": "High-performance cementitious adhesive with no vertical slip for ceramic and porcelain tiles. Interior and exterior bonding of ceramic tiles, porcelain and mosaics.",
    "classification": "C2T",
    "classification_detail": "Improved (2) slip resistant (T) cementitious (C) adhesive",
    "coverage": {
      "value": "2-5",
      "unit": "kg/m\u00b2"
    },
    "strength": {
      "bond": "Meets C2 EN 12004 (\u22651.0 N/mm\u00b2)"
    },
    "pack_size": [
      "25 kg bag"
    ],
    "pot_life": "> 8 hours",
    "open_time": "20 minutes",
    "adjustability": "~60 minutes",
    "grouting_wait": {
      "walls": "4-8 hours",
      "floors": "24 hours"
    },
    "light_traffic": "24 hours",
    "ready_for_use": "14 days",
    "mix_ratio": "100 parts powder : 24-26 parts water",
    "colors": [
      "grey"
    ],
    "certifications": [
      "EMICODE EC1 R Plus"
    ],
    "application_areas": [
      "Interior/exterior ceramic & porcelain tiles",
      "Walls, floors, ceilings",
      "Spot-bonding insulation"
    ],
    "tds_url": "https://www.mapei.com/ae/en/products-and-solutions/products/detail/adesilex-p7",
    "tds_direct": "https://cdnmedia.mapei.com/docs/librariesprovider47/products-documents/1_61-adesilexp7-gbxes_5ead5f9c8f0d49d8becbcd20c0528763.pdf",
    "gcc_site": "mapei.com/ae/en"
  },
  "mapei-adesilex-p9": {
    "id": "mapei-adesilex-p9",
    "brand": "mapei",
    "name": "ADESILEX P9",
    "category": "tile-adhesives",
    "description": "High-performance cementitious adhesive with no vertical slip and extended open time for ceramic, vitrified and mosaic tiles, stone.",
    "classification": "C2TE",
    "classification_detail": "Cementitious (C), improved (2), slip resistant (T), extended open time (E)",
    "coverage": {
      "value": "2-5",
      "unit": "kg/m\u00b2"
    },
    "strength": {
      "bond": "Meets C2 EN 12004 (\u22651.0 N/mm\u00b2)"
    },
    "pack_size": [
      "25 kg bag"
    ],
    "pot_life": "> 8 hours",
    "open_time": "30 minutes",
    "light_traffic": "~24 hours",
    "ready_for_use": "~14 days",
    "colors": [
      "grey",
      "white"
    ],
    "certifications": [
      "EMICODE EC1 Plus"
    ],
    "application_areas": [
      "Interior/exterior ceramic, vitrified, stone, mosaics",
      "Tile-on-tile up to 900 cm\u00b2",
      "Small pools/basins"
    ],
    "tds_url": "https://www.mapei.com/ae/en/products-and-solutions/products/detail/adesilex-p9",
    "gcc_site": "mapei.com/ae/en"
  },
  "mapei-adesilex-p10": {
    "id": "mapei-adesilex-p10",
    "brand": "mapei",
    "name": "ADESILEX P10",
    "category": "tile-adhesives",
    "description": "High-performance cementitious adhesive for glass/ceramic/vitrified/marble mosaic and stone tiles.",
    "classification": "C2TE",
    "classification_detail": "Improved (2) slip-resistant (T) cementitious (C) extended open time (E)",
    "coverage": {
      "value": "2-5",
      "unit": "kg/m\u00b2"
    },
    "strength": {
      "bond": "Meets C2 EN 12004"
    },
    "pack_size": [
      "25 kg bag"
    ],
    "colors": [
      "white"
    ],
    "application_areas": [
      "Mesh-backed glass/ceramic/vitrified/marble mosaics",
      "Ceramic tiles and natural stone"
    ],
    "tds_url": "https://www.mapei.com/ae/en/products-and-solutions/products/detail/adesilex-p10",
    "gcc_site": "mapei.com/ae/en"
  },
  "mapei-keraflex": {
    "id": "mapei-keraflex",
    "brand": "mapei",
    "name": "KERAFLEX",
    "category": "tile-adhesives",
    "description": "Cementitious adhesive with good deformability, excellent bond, high performance, extended open time and no vertical slip. Suitable for ceramic and natural stone, perfect for mosaic.",
    "classification": "C2TE",
    "classification_detail": "Improved (2) slip-resistant (T) cementitious (C) extended open time (E)",
    "coverage": {
      "value": "2-5",
      "unit": "kg/m\u00b2"
    },
    "strength": {
      "bond": "Meets C2 EN 12004"
    },
    "pack_size": [
      "25 kg bag"
    ],
    "pot_life": "> 8 hours",
    "open_time": "30 minutes",
    "colors": [
      "grey",
      "white"
    ],
    "certifications": [
      "EMICODE EC1 R Plus",
      "LEED credits"
    ],
    "application_areas": [
      "Interior/exterior floors & walls",
      "Ceramic, natural stone, mosaic",
      "Over existing ceramic",
      "Heated floors, waterproofed surfaces"
    ],
    "tds_url": "https://www.mapei.com/ae/en/products-and-solutions/products/detail/keraflex",
    "gcc_site": "mapei.com/ae/en"
  },
  "mapei-keraflex-maxi-s1-zero": {
    "id": "mapei-keraflex-maxi-s1-zero",
    "brand": "mapei",
    "name": "KERAFLEX MAXI S1 ZERO",
    "category": "tile-adhesives",
    "description": "High-performance, deformable, grey and ultra-white cementitious adhesive with no vertical slip, extended open time, and Low Dust technology. Carbon-neutral product (CO2 offset via certified carbon credits). Designed for ceramic and natural stone tiles, excellent for large-format tiles.",
    "classification": "C2TE S1",
    "classification_detail": "Cementitious (C), improved (2), slip-resistant (T), extended open time (E), deformable (S1)",
    "coverage": {
      "value": "Varies by notch",
      "unit": "kg/m\u00b2"
    },
    "strength": {
      "bond": "Meets C2 EN 12004",
      "deformability": "S1: transversal deformability \u2265 2.5 mm"
    },
    "pack_size": [
      "25 kg bag"
    ],
    "pot_life": "~8 hours",
    "open_time": "\u2265 30 minutes",
    "thickness_range": "3-15 mm",
    "colors": [
      "grey",
      "ultra-white"
    ],
    "certifications": [
      "EMICODE EC1 Plus",
      "LEED credits",
      "Marine Industry certified",
      "EPD verified",
      "Carbon-neutral"
    ],
    "application_areas": [
      "Large-format ceramic & natural stone",
      "High-thickness applications",
      "Marine applications"
    ],
    "tds_url": "https://www.mapei.com/ae/en/products-and-solutions/products/detail/keraflex-maxi-s1-zero",
    "tds_direct": "https://cdnmedia.mapei.com/docs/librariesprovider59/products-documents/1_00056_keraflex-maxi-s1-zero_en-ae_4b98364cc07a4dd6b4da1496e999d941.pdf",
    "gcc_site": "mapei.com/ae/en"
  },
  "mapei-ultralite-s2-flex": {
    "id": "mapei-ultralite-s2-flex",
    "brand": "mapei",
    "name": "ULTRALITE S2 FLEX",
    "category": "tile-adhesives",
    "description": "One-component, high-performance, highly deformable, lightweight cementitious adhesive with extended open time, Low Dust technology and extremely high yield. Specifically for large-format tiles including external facades and insulation systems.",
    "classification": "C2 TE S2",
    "classification_detail": "Cementitious (C), improved (2), anti-slip (T), extended open time (E), highly deformable (S2)",
    "coverage": {
      "value": "Varies",
      "unit": "kg/m\u00b2",
      "notes": "Lightweight \u2014 13.5 kg bag = same volume as 20 kg standard bag"
    },
    "strength": {
      "bond": "Meets C2 EN 12004",
      "deformability": "S2: transversal deformability \u2265 5 mm"
    },
    "pack_size": [
      "13.5 kg bag"
    ],
    "thickness_range": "up to 10 mm per pass",
    "colors": [
      "grey",
      "white"
    ],
    "certifications": [
      "EMICODE (very low VOC)",
      "LEED credits",
      "LGAI TT 21/32302496",
      "LGAI TT 21/32302497"
    ],
    "application_areas": [
      "Large-format porcelain tiles (incl. thin)",
      "External facades & thermal insulation",
      "Swimming pools, basins",
      "Mapetherm Tile System XL"
    ],
    "tds_url": "https://www.mapei.com/ae/en/products-and-solutions/products/detail/ultralite-s2-flex",
    "tds_direct": "https://cdnmedia.mapei.com/docs/librariesprovider51/products-documents/1_02866_ultralite-s2-flex_en_0f7dcb26a192411d88bac1c31a545a18.pdf",
    "gcc_site": "mapei.com/ae/en"
  },
  "mapei-granirapid": {
    "id": "mapei-granirapid",
    "brand": "mapei",
    "name": "GRANIRAPID",
    "category": "tile-adhesives",
    "description": "Two-component, rapid-setting cementitious adhesive for bonding ceramic tiles and stone with extraordinary bonding and fast-setting characteristics. Suitable for rapid re-tiling where flooring must be ready within short times.",
    "classification": "C2F S1",
    "classification_detail": "Improved (2) fast-setting (F) cementitious (C) deformable (S1)",
    "coverage": {
      "value": "Varies by notch",
      "unit": "kg/m\u00b2"
    },
    "strength": {
      "bond": "Meets C2 EN 12004",
      "deformability": "S1"
    },
    "pack_size": [
      "25 kg Part A (grey) + liquid",
      "22.5 kg Part A (white) + liquid"
    ],
    "pot_life": "~45 minutes at +20\u00b0C",
    "light_traffic": "3 hours",
    "colors": [
      "grey",
      "white"
    ],
    "certifications": [
      "EMICODE EC1 Plus",
      "LGAI TT 85330201.101",
      "TUM 25070279/Gi"
    ],
    "application_areas": [
      "Supermarkets, factories, malls (rapid re-tiling)",
      "Natural stone incl. green marble",
      "Artificial/conglomerate marble",
      "Walls/floors under movement"
    ],
    "tds_url": "https://www.mapei.com/ae/en/products-and-solutions/products/detail/granirapid",
    "tds_direct": "https://cdnmedia.mapei.com/docs/librariesprovider52/products-documents/1_00113_granirapid_en-sg_2e2cdd9b3e8d4bb1a731a856ffde7766.pdf",
    "gcc_site": "mapei.com/ae/en"
  },
  "mapei-keralastic-t": {
    "id": "mapei-keralastic-t",
    "brand": "mapei",
    "name": "KERALASTIC T",
    "category": "tile-adhesives",
    "description": "Two-component high-performance polyurethane adhesive (thixotropic version) for ceramic tiles and stone. Particularly suitable for vertical applications. Essential for natural stone/agglomerates subject to movement and moisture.",
    "classification": "R2T",
    "classification_detail": "Improved (2) reaction resin (R) polyurethane adhesive with no vertical slip (T)",
    "coverage": {
      "value": "2.5-5",
      "unit": "kg/m\u00b2"
    },
    "strength": {
      "bond": "Meets R2 EN 12004"
    },
    "pack_size": [
      "5 kg unit (A+B)",
      "10 kg unit (A+B)"
    ],
    "mix_ratio": "A : B = 94 : 6 by weight",
    "open_time": "50 minutes",
    "grouting_wait": "12 hours",
    "light_traffic": "~12 hours",
    "ready_for_use": "~7 days",
    "deformability": "Highly deformable",
    "colors": [
      "grey",
      "white"
    ],
    "shelf_life": "24 months",
    "certifications": [
      "CE marked",
      "TUM 25040320/Gi",
      "TUM 25040471/Gi"
    ],
    "application_areas": [
      "Interior/exterior walls/floors",
      "Ceramic, natural stone, agglomerates, mosaic",
      "Metal, wood, fibre-cement, rubber, PVC, linoleum",
      "Moisture-sensitive stones/marble"
    ],
    "tds_url": "https://www.mapei.com/ae/en/products-and-solutions/products/detail/keralastic-t",
    "gcc_site": "mapei.com/ae/en"
  },
  "mapei-kerapoxy-adhesive": {
    "id": "mapei-kerapoxy-adhesive",
    "brand": "mapei",
    "name": "KERAPOXY ADHESIVE",
    "category": "tile-adhesives",
    "description": "Two-component, epoxy resin-based, high-strength adhesive with silica sand. Thixotropic mix for internal/external bonding of ceramic, porcelain and stone to floors and walls at thicknesses up to 1 cm in a single coat.",
    "classification": "R2T",
    "classification_detail": "Improved (2) reaction resin (R) with no vertical slip (T)",
    "coverage": {
      "value": "Varies",
      "unit": "kg/m\u00b2"
    },
    "strength": {
      "bond": "Meets R2 EN 12004",
      "compressive": "High (epoxy)"
    },
    "pack_size": [
      "10 kg kit (A+B)"
    ],
    "thickness_range": "Up to 10 mm in one coat",
    "application_areas": [
      "Internal/external ceramic, porcelain, stone",
      "Walls, floors, chemically aggressive environments",
      "Food industry, marine environments"
    ],
    "certifications": [
      "CE marked",
      "TUM 25070399/Gi",
      "2008-B-2748/4.1, 2008-B-2748/5.1, 2008-B-2748/6.1"
    ],
    "tds_url": "https://www.mapei.com/ae/en/products-and-solutions/products/detail/kerapoxy-adhesive",
    "tds_direct": "https://cdnmedia.mapei.com/docs/librariesprovider38/products-documents/1_00144_kerapoxy-adhesive_en_b0133944ce2a42429c861a2298a71fce.pdf",
    "gcc_site": "mapei.com/ae/en"
  },
  "mapei-mapecryll-eco": {
    "id": "mapei-mapecryll-eco",
    "brand": "mapei",
    "name": "MAPECRYLL ECO",
    "category": "tile-adhesives",
    "description": "Ready-to-use, high-performance, paste tile adhesive for indoor wall tiling. Solvent-free, very low VOC emissions (EMICODE EC1 Plus).",
    "classification": "D2TE",
    "classification_detail": "Improved (2) dispersion adhesive (D) with no vertical slip (T) and extended open time (E)",
    "coverage": {
      "value": "~1.3-1.7",
      "unit": "kg/m\u00b2"
    },
    "pack_size": [
      "5 kg tub",
      "12 kg tub"
    ],
    "pot_life": "Ready to use - unlimited",
    "open_time": "> 30 minutes",
    "light_traffic": "24-48 hours",
    "ready_for_use": "~14 days",
    "colors": [
      "white"
    ],
    "certifications": [
      "EMICODE EC1 Plus"
    ],
    "application_areas": [
      "Interior wall tiling",
      "Ceramic, mosaic, glass mosaic",
      "Plaster/plasterboard walls"
    ],
    "tds_url": "https://www.mapei.com/ae/en/products-and-solutions/products/detail/mapecryll-eco",
    "gcc_site": "mapei.com/ae/en"
  },
  "mapei-adesilex-g19": {
    "id": "mapei-adesilex-g19",
    "brand": "mapei",
    "name": "ADESILEX G19",
    "category": "tile-adhesives",
    "description": "Two-component epoxy-polyurethane adhesive for bonding rubber, PVC, vinyl, textile, and linoleum floor coverings. Specifically developed for rubber athletic tracks and areas under heavy mechanical stress.",
    "classification": "Two-component epoxy-polyurethane (not classified under EN 12004)",
    "classification_detail": "Solvent-free, two-part epoxy-polyurethane adhesive",
    "coverage": {
      "value": "~2",
      "unit": "kg/m\u00b2",
      "notes": "~20 m\u00b2/10 kg; 10 m\u00b2/5 kg; 4 m\u00b2/2 kg"
    },
    "pack_size": [
      "2 kg",
      "5 kg",
      "10 kg kits"
    ],
    "setting_time": "~24 hours (full chemical cure without shrinkage)",
    "colors": [
      "beige"
    ],
    "application_areas": [
      "Rubber athletic tracks",
      "PVC, vinyl, rubber, linoleum flooring",
      "Non-absorbent/moisture-sensitive substrates",
      "Industrial floors under heavy traffic"
    ],
    "notes": "Also available as ADESILEX G19 FR (fire-resistant EN 45545-2 HL1-HL2) and ADESILEX G19 FAST (rapid setting)",
    "tds_url": "https://www.mapei.com/ae/en/products-and-solutions/products/detail/adesilex-g19",
    "tds_direct": "https://cdnmedia.mapei.com/docs/librariesprovider2/products-documents/1_00252_adesilex-g19_en_05f528c6a1b049b1b2ea1d28a795ffe0.pdf",
    "gcc_site": "mapei.com/ae/en"
  },
  "mapei-keracolor-ff": {
    "id": "mapei-keracolor-ff",
    "brand": "mapei",
    "name": "KERACOLOR FF",
    "category": "tile-grouts",
    "description": "High-performance, polymer-modified cementitious mortar with water-repellent DropEffect\u00ae technology for grouting joints up to 6 mm. Suitable for interior/exterior floors and walls.",
    "classification": "CG2 WA",
    "classification_detail": "Improved (2) cementitious (CG) grout with reduced water absorption (W) and high abrasion resistance (A). EN 13888 / ISO 13007-3",
    "joint_width": "up to 6 mm",
    "coverage": {
      "value": "Varies",
      "unit": "kg/m\u00b2",
      "notes": "Depends on joint width, tile size and thickness"
    },
    "pack_size": [
      "20 kg bag",
      "25 kg bag",
      "5 kg Alupak",
      "2 kg Alupak"
    ],
    "pot_life": "~2 hours",
    "finishing_wait": "10-20 minutes",
    "light_traffic": "24 hours",
    "ready_for_use": "7 days",
    "colors": [
      "14 colours from MAPEI range"
    ],
    "mix_ratio": "100 parts powder : 25-29 parts water (colour-dependent)",
    "certifications": [
      "EMICODE EC1 R Plus",
      "DropEffect\u00ae water-repellent"
    ],
    "application_areas": [
      "Ceramic tiles, stone, glass/marble mosaics",
      "Interior/exterior floors and walls",
      "Swimming pools (with Fugolastic)",
      "Polished porcelain, polished marble",
      "Industrial flooring (non-chemical)"
    ],
    "tds_url": "https://www.mapei.com/ae/en/products-and-solutions/products/detail/keracolor-ff",
    "tds_direct": "https://cdnmedia.mapei.com/docs/librariesprovider44/products-documents/1_00131_keracolor-ff_en_7edc742e31d3403f99718b3a7802fc76.pdf",
    "gcc_site": "mapei.com/ae/en"
  },
  "mapei-ultracolor-plus": {
    "id": "mapei-ultracolor-plus",
    "brand": "mapei",
    "name": "ULTRACOLOR PLUS",
    "category": "tile-grouts",
    "description": "High-performance, quick-setting, polymer-modified, Portland-cement-free cementitious grout with water-repellent DropEffect\u00ae and anti-mould BioBlock\u00ae technology. For joints 2-20 mm. Anti-efflorescence.",
    "classification": "CG2 WA",
    "classification_detail": "Improved (2) cementitious (CG) grout, reduced water absorption (W), high abrasion resistance (A). EN 13888 / ISO 13007-3 CG2WAF",
    "joint_width": "2-20 mm",
    "coverage": {
      "value": "Varies",
      "unit": "kg/m\u00b2"
    },
    "pack_size": [
      "5 kg Alupack (4x5 kg boxes)"
    ],
    "pot_life": "20-25 minutes",
    "application_temp": "+5\u00b0C to +35\u00b0C",
    "light_traffic": "~3 hours",
    "colors": [
      "34 colours from MAPEI range"
    ],
    "mix_ratio": "100 parts powder : 21-23 parts water",
    "certifications": [
      "EMICODE EC1 Plus",
      "DropEffect\u00ae",
      "BioBlock\u00ae anti-mould",
      "CO2 offset line",
      "EPD S-P-07051 / S-P-07044"
    ],
    "application_areas": [
      "All types of ceramic, stone, glass/marble mosaic",
      "Swimming pools, facades, balconies, terraces",
      "High-traffic commercial floors",
      "Residential hotels and houses"
    ],
    "tds_url": "https://www.mapei.com/ae/en/products-and-solutions/products/detail/ultracolor-plus",
    "tds_direct": "https://cdnmedia.mapei.com/docs/librariesprovider26/products-documents/1_2801_ultracolorplus__gb_f3ca3cd73f6341819d68bd1c6526a116.pdf",
    "gcc_site": "mapei.com/ae/en"
  },
  "mapei-kerapoxy": {
    "id": "mapei-kerapoxy",
    "brand": "mapei",
    "name": "KERAPOXY",
    "category": "tile-grouts",
    "description": "Two-component acid-resistant high-performance epoxy grout for grouting ceramic tiles and stone material. For joints of at least 3 mm. Also usable as an adhesive.",
    "classification": "RG",
    "classification_detail": "Reactive resin (R) grout (G), high chemical resistance. EN 13888",
    "joint_width": "\u2265 3 mm",
    "coverage": {
      "value": "Varies (grouting); 2-4 kg/m\u00b2 (bonding)",
      "unit": "kg/m\u00b2"
    },
    "pack_size": [
      "5 kg unit",
      "10 kg unit",
      "12\u00d72 kg boxes"
    ],
    "pot_life": "45 minutes",
    "light_traffic": "24 hours",
    "ready_for_use": "4 days (chemical exposure after 4 days)",
    "colors": [
      "15 colours"
    ],
    "certifications": [
      "EMICODE EC1 Plus",
      "CE marked",
      "Acid-resistant"
    ],
    "application_areas": [
      "Industrial flooring under chemical attack",
      "Food industry, swimming pools (saline)",
      "Laboratories, pharmaceutical facilities",
      "Grouting + tile bonding dual-use"
    ],
    "tds_url": "https://www.mapei.com/ae/en/products-and-solutions/products/detail/kerapoxy",
    "gcc_site": "mapei.com/ae/en",
    "shelf_life": "24 months"
  },
  "mapei-mapegrout-me-05": {
    "id": "mapei-mapegrout-me-05",
    "brand": "mapei",
    "name": "MAPEGROUT ME05",
    "category": "concrete-repair",
    "description": "Pre-blended powder of selected cement, aggregates, and special additives designed to be shrinkage compensated. Forms a fluid micro-concrete for pouring/pumping into formwork without segregation. For pile cap treatment, column jacketing, and structural repair.",
    "classification": "EN 1504-3 / EN 1504-6 / EN 1504-9 structural micro-concrete",
    "coverage": {
      "value": "Varies",
      "unit": "kg/m\u00b2 per mm thickness",
      "notes": "For voids up to 220 mm"
    },
    "strength": {
      "compressive": "High (structural grade, R4 class typical)"
    },
    "pack_size": [
      "25 kg bag"
    ],
    "mix_ratio": "3.1-3.3 L water per 25 kg (or with Mapecure SRA)",
    "application_areas": [
      "Pile cap/head treatment",
      "Column jacketing",
      "Deep structural repair",
      "Void filling up to 220 mm"
    ],
    "shelf_life": "12 months",
    "tds_url": "https://www.mapei.com/ae/en/products-and-solutions/products/detail/mapegrout-me05",
    "tds_direct": "https://cdnmedia.mapei.com/docs/librariesprovider59/products-documents/1_00497_mapegrout-me05_en-ae_dc8335e6689643aca05021d68f6aeafb.pdf",
    "gcc_site": "mapei.com/ae/en"
  },
  "mapei-mapegrout-me-06": {
    "id": "mapei-mapegrout-me-06",
    "brand": "mapei",
    "name": "MAPEGROUT ME06",
    "category": "concrete-repair",
    "description": "High-strength, shrinkage-compensated, super-flow micro-concrete. Used for structural repair where thickness and deterioration require high-flow concrete, and for grouting gaps 30-250 mm thick.",
    "classification": "EN 1504-3 structural micro-concrete",
    "coverage": {
      "value": "Varies",
      "unit": "kg/m\u00b2 per mm thickness",
      "notes": "For voids up to 250 mm"
    },
    "strength": {
      "compressive": "High structural grade"
    },
    "pack_size": [
      "25 kg bag"
    ],
    "yield": "12.3 L per 25 kg bag",
    "mix_ratio": "100 parts powder : 12.4-13.6 parts water (3.1-3.4 L per bag)",
    "application_areas": [
      "Structural repair with high flow",
      "Grouting 30-250 mm gaps",
      "Micro-concrete jacketing"
    ],
    "shelf_life": "12 months",
    "tds_url": "https://www.mapei.com/ae/en/products-and-solutions/products/detail/mapegrout-me-06",
    "tds_direct": "https://cdnmedia.mapei.com/docs/librariesprovider59/products-documents/1_00485_mapegrout-me-06_en-ae_ee8246496c5b4fea9e9bcb61feace947.pdf",
    "gcc_site": "mapei.com/ae/en"
  },
  "mapei-mapegrout-t60-me": {
    "id": "mapei-mapegrout-t60-me",
    "brand": "mapei",
    "name": "MAPEGROUT T60 ME",
    "category": "concrete-repair",
    "description": "Thixotropic, sulphate and chloride resistant, fibre-reinforced structural repair mortar. For repairs to new and old concrete structures subject to aggressive atmospheric conditions including chloride and sulphate attack.",
    "classification": "EN 1504-3 R4 class structural repair mortar",
    "coverage": {
      "value": "1.85",
      "unit": "kg/m\u00b2 per mm of thickness"
    },
    "strength": {
      "compressive": "60 MPa at 28 days"
    },
    "pack_size": [
      "25 kg bag"
    ],
    "pot_life": "1 hour",
    "final_set": "12-16 hours at +20\u00b0C",
    "yield": "12.6 L per 25 kg bag",
    "thickness_range": "Up to 50 mm/layer (vertical), 20 mm/layer (ceiling, no formwork)",
    "mix_ratio": "100 parts powder : 15 parts water + 0.25% Mapecure SRA",
    "application_areas": [
      "Vertical concrete surface repair",
      "Columns, balconies, soffits",
      "Sulphate-attack environments",
      "Tunnel linings, canal linings"
    ],
    "tds_url": "https://www.mapei.com/ae/en/products-and-solutions/products/detail/mapegrout-t60-me",
    "gcc_site": "mapei.com/ae/en"
  },
  "mapei-mapegrout-t80-me": {
    "id": "mapei-mapegrout-t80-me",
    "brand": "mapei",
    "name": "MAPEGROUT T80 ME",
    "category": "concrete-repair",
    "description": "Single-component sulphate and chloride resistant, fibre-reinforced thixotropic mortar for repair of concrete. Higher strength version of T60. Suitable for new/old concrete subject to chloride and sulphate attack.",
    "classification": "EN 1504-3 R4 class structural repair mortar",
    "coverage": {
      "value": "~1.9",
      "unit": "kg/m\u00b2 per mm of thickness"
    },
    "strength": {
      "compressive": "~80 MPa at 28 days"
    },
    "pack_size": [
      "25 kg bag"
    ],
    "pot_life": "~1 hour at +20\u00b0C",
    "yield": "13 L per 25 kg bag",
    "thickness_range": "10-60 mm in a single layer",
    "mix_ratio": "100 parts powder : 15-17 parts water + 0.25% Mapecure SRA",
    "application_areas": [
      "Heavy-duty structural repair",
      "Vertical surfaces, overhead soffits",
      "Aggressive environments"
    ],
    "tds_url": "https://www.mapei.com/ae/en/products-and-solutions/products/detail/mapegrout-t80-me",
    "tds_direct": "https://cdnmedia.mapei.com/docs/librariesprovider59/products-documents/1_00481_mapegrout-t80-_en-ae_eb10721667824069b5b331f2aea9b7d0.pdf",
    "gcc_site": "mapei.com/ae/en"
  },
  "mapei-mapefill-gp-me": {
    "id": "mapei-mapefill-gp-me",
    "brand": "mapei",
    "name": "MAPEFILL GP ME",
    "category": "concrete-repair",
    "description": "Pre-blended powdered grout based on high-strength cement, graded aggregates (1.2 mm diameter) and special additives with an expansive agent. Total absence of shrinkage (ASTM C940) in the plastic phase. Very highly fluid grout for filling intricate spaces.",
    "classification": "EN 1504-9 / EN 1504-6 compliant (general purpose non-shrink grout)",
    "coverage": {
      "value": "~2.2",
      "unit": "kg/m\u00b2 per mm thickness",
      "notes": "13-14 L yield per 25 kg bag"
    },
    "strength": {
      "compressive": "High early flexural and compressive strength"
    },
    "pack_size": [
      "25 kg bag"
    ],
    "yield": "13-14 L per 25 kg bag",
    "shelf_life": "12 months",
    "application_areas": [
      "Filling gaps in precast elements",
      "Grouting base plates and bridge bearings",
      "Anchoring mechanical equipment and steel bars",
      "Underpinning, pressure grouting"
    ],
    "tds_url": "https://www.mapei.com/ae/en/products-and-solutions/products/detail/mapefill-gp-me",
    "tds_direct": "https://cdnmedia.mapei.com/docs/librariesprovider59/products-documents/1_00479_mapefill-gp-me_en-ae_e9eb5b5de7254a94850742688c2bf356.pdf",
    "gcc_site": "mapei.com/ae/en"
  },
  "mapei-mapefill-sp-me": {
    "id": "mapei-mapefill-sp-me",
    "brand": "mapei",
    "name": "MAPEFILL SP ME",
    "category": "concrete-repair",
    "description": "Pre-blended powdered grout with high-strength cement, graded aggregates and expansive agent. Very high early strength. Total absence of shrinkage in plastic phase (ASTM C940) and expansion in hardened phase (ASTM C878). For precision anchoring.",
    "classification": "Non-shrink precision grout (ASTM C940, ASTM C878)",
    "coverage": {
      "value": "~2.0",
      "unit": "kg/m\u00b2 per mm thickness"
    },
    "strength": {
      "compressive": "Very high early compressive strength"
    },
    "pack_size": [
      "25 kg bag"
    ],
    "yield": "13-14 L per 25 kg bag",
    "thickness_max": "60 mm (single pour for connecting precast elements)",
    "shelf_life": "12 months",
    "application_areas": [
      "Precision anchoring of machinery",
      "Steel and concrete structures",
      "Base plates, bridge bearings",
      "Small-gap filling <100 mm"
    ],
    "tds_url": "https://www.mapei.com/ae/en/products-and-solutions/products/detail/mapefill-sp-me",
    "tds_direct": "https://cdnmedia.mapei.com/docs/librariesprovider59/products-documents/1_00478_mapefill-sp-me_en-ae_82a1d7de6c2f4760bb574f8d1b24bcbe.pdf",
    "gcc_site": "mapei.com/ae/en"
  },
  "mapei-planitop-110-me": {
    "id": "mapei-planitop-110-me",
    "brand": "mapei",
    "name": "PLANITOP 110 ME",
    "category": "concrete-repair",
    "description": "Single-component, normal setting cementitious mortar for smoothing concrete surfaces. Protection, smoothing and levelling of concrete surface imperfections up to 2 mm in a single application. Fine-aggregate mortar with synthetic polymers.",
    "classification": "EN 1504-3 class R2 (non-structural repair mortar)",
    "coverage": {
      "value": "1.2",
      "unit": "kg/m\u00b2 per mm of thickness"
    },
    "pack_size": [
      "20 kg bag"
    ],
    "pot_life": "~1 hour",
    "thickness_max": "2 mm per single application",
    "yield": "16.4 L per 20 kg bag",
    "mix_ratio": "100 parts powder : 31-32 parts water (6.2-6.4 L per bag)",
    "application_areas": [
      "Smoothing blemishes on vertical surfaces",
      "Filling blowholes in concrete",
      "Surface levelling before coatings"
    ],
    "shelf_life": "12 months",
    "tds_url": "https://www.mapei.com/ae/en/products-and-solutions/products/detail/planitop-110-me",
    "tds_direct": "https://cdnmedia.mapei.com/docs/librariesprovider59/products-documents/1_01141_planitop-110-me-_en-ae_5e40bff6fcdf485d960267e475651b6c.pdf",
    "gcc_site": "mapei.com/ae/en"
  },
  "mapei-adesilex-pg2-tg": {
    "id": "mapei-adesilex-pg2-tg",
    "brand": "mapei",
    "name": "ADESILEX PG2 TG",
    "category": "concrete-repair",
    "description": "Two-component epoxy resin-based structural bonding adhesive with fine-grain aggregates. Thixotropic, applicable on vertical surfaces up to 1 cm in single layer. Hardens without shrinkage. Specifically for high temperatures (+25\u00b0C to +50\u00b0C).",
    "classification": "EN 1504-4 structural bonding",
    "pot_life": "~50 min at +23\u00b0C; 20 min at +50\u00b0C",
    "thickness_max": "10 mm in single layer",
    "application_temp": "+25\u00b0C to +50\u00b0C (high-temperature formulation)",
    "application_areas": [
      "Structural repair, bonding and reinforcement",
      "Bonding fresh concrete to hardened concrete",
      "Segmental bridge elements",
      "Plate-bonding reinforcement"
    ],
    "tds_url": "https://www.mapei.com/ae/en/products-and-solutions/products/detail/adesilex-pg2-tg",
    "tds_direct": "https://cdnmedia.mapei.com/docs/librariesprovider21/products-documents/1_00379_adesilex-pg2-tg_en-my_e94b27db500a4d658e20a8229fcc06ca.pdf",
    "gcc_site": "mapei.com/ae/en"
  },
  "mapei-mapefix-ep-100": {
    "id": "mapei-mapefix-ep-100",
    "brand": "mapei",
    "name": "MAPEFIX EP 100",
    "category": "concrete-repair",
    "description": "Two-component pure epoxy resin chemical anchor. Certified for threaded bar and rebar in rough or smooth (core-drilled) holes in all types of building materials. Certified for seismic loads (C1 and C2 classes). Suitable for damp/wet/underwater holes.",
    "classification": "ETA Option 1 (tension/compression), Option 7, REBAR, seismic C1/C2; CE marked",
    "strength": {
      "compressive": "122 MPa after final hardening"
    },
    "pack_size": [
      "585 ml cartridge",
      "385 ml cartridge"
    ],
    "pot_life": "30 min at +20\u00b0C",
    "final_set": "10-12 hours dry substrate, 20-24 hours wet substrate (at +20\u00b0C)",
    "certified_bars": "M8-M30; \u00d88-\u00d840",
    "application_areas": [
      "Threaded bar anchoring",
      "Rebar post-installation",
      "Seismic-rated anchoring (C1, C2)",
      "Underwater/damp concrete anchoring",
      "Structural strengthening"
    ],
    "tds_url": "https://www.mapei.com/ae/en/products-and-solutions/products/detail/mapefix-ep-100",
    "tds_direct": "https://cdnmedia.mapei.com/docs/librariesprovider58/products-documents/1_5da92fe3-08bd-4cdc-a163-08da2d9a240f-pdf_89433f5b9aaa487bbefd493a1f7c0a3b.pdf",
    "gcc_site": "mapei.com/ae/en"
  },
  "mapei-planigrout-300-me": {
    "id": "mapei-planigrout-300-me",
    "brand": "mapei",
    "name": "PLANIGROUT 300 ME",
    "category": "concrete-repair",
    "description": "Three-component, multi-purpose fluid epoxy resin grout with selected well-graded aggregates. Free flowing, specifically developed for heavy-duty structural support under static and dynamic loads.",
    "classification": "EN 1504-6 (anchoring steel reinforcement)",
    "coverage": {
      "value": "2.2",
      "unit": "kg/m\u00b2 per mm of thickness"
    },
    "pack_size": [
      "50.6 kg kit (A=4.8kg + B=1.8kg + C=2\u00d722kg)",
      "25.3 kg kit (A=2.4kg + B=0.9kg + C=22kg)"
    ],
    "pot_life": "1 hour",
    "hardening": "~8 hours at +23\u00b0C (without shrinkage)",
    "thickness_max": "5 cm per layer",
    "aggregate_size": "5.0 mm max",
    "application_temp": "+5\u00b0C to +40\u00b0C",
    "mix_ratio": "A:B:C = 4.8 : 1.8 : 44",
    "application_areas": [
      "Grouting under rotating equipment (pumps, machines)",
      "Crane/transporter rails",
      "Large void filling in concrete",
      "Foundations for heavy machinery",
      "Bridge beam bearings",
      "Structural tie-rods/bolts"
    ],
    "shelf_life": "12 months",
    "tds_url": "https://www.mapei.com/ae/en/products-and-solutions/products/detail/planigrout-300-me",
    "tds_direct": "https://cdnmedia.mapei.com/docs/librariesprovider59/products-documents/1_00382_planigrout-300-me-_en-ae_edc817b16f9c4936a65bb1f4bf29dbe6.pdf",
    "gcc_site": "mapei.com/ae/en"
  },
  "mapei-planigrout-300-me-pct": {
    "id": "mapei-planigrout-300-me-pct",
    "brand": "mapei",
    "name": "PLANIGROUT 300 ME PCT",
    "category": "concrete-repair",
    "description": "Three-component, castable, impermeable epoxy grout for pile cap treatment (PCT). Specifically for treatment of pile heads with Mapeplan range of synthetic membranes and other waterproofing materials.",
    "classification": "EN 1504-6 structural; impermeable epoxy grout (PCT-rated)",
    "coverage": {
      "value": "2.2",
      "unit": "kg/m\u00b2 per mm of thickness"
    },
    "pack_size": [
      "60.6 kg kit (A=4.8kg + B=1.8kg + C=2\u00d727kg)"
    ],
    "pot_life": "1 hour",
    "thickness_max": "5 cm per layer",
    "application_areas": [
      "Pile cap treatment (PCT)",
      "Pile head treatment with waterproofing membranes",
      "Under Mapeplan and other synthetic membrane systems"
    ],
    "shelf_life": "12 months",
    "tds_url": "https://www.mapei.com/ae/en/products-and-solutions/products/detail/planigrout-300-me-pct",
    "gcc_site": "mapei.com/ae/en"
  },
  "mapei-eporip": {
    "id": "mapei-eporip",
    "brand": "mapei",
    "name": "EPORIP",
    "category": "concrete-repair",
    "description": "Two-component solvent-free epoxy adhesive for monolithic sealing of cracks in screeds and for bonding of fresh concrete to hardened concrete (cold construction joints).",
    "classification": "EN 1504-4 structural bonding of concrete",
    "pack_size": [
      "10 kg kit (A+B)",
      "2 kg kit (A+B)"
    ],
    "pot_life": "60 minutes",
    "open_time": "5 hours",
    "setting_time": "24 hours",
